Repository: luisalexanderavila/IUC02-NFDI-MatWerk

# Demonstrator IUC02

## Members
Luis Avila, Mirek Chmielowski, Mariano Forti, Angelika Gedsun, Thomas Hammerschmidt, Tilmann Hickel, Sirieam Hunke, Anika Lenze, Joachim Meier, Jürgen Olbricht, Yusra Shakeel, Birigit Skrotzki, Rainer Stotzka, Hanna Tsybenko

File: demonstrator_validation/data/SFB-TR103-Creep-data/001-direction_T=950_S=330.json
{
    "metadata": {
        "TITLE": "TENSILE CREEP DATA OF ALLOY ERBO 1; TEMPERATURE RANGE: 720-1080\u00b0C; STRESS RANGE: 140-850MPa; TENSILE DIRECTIONS: [001], [110] AND [111]",
        "Licence": "OWNER OF SX TENSILE CREEP DATA (TO BE CONTACTED FOR USE OF DATA, OWNERS MUST BE ADDED TO AUTHOR LIST WHEN DATA ARE USED):Gunther Eggeler, Ruhr-Universit\u00e4t Bochum, gunther.eggeler@rub.de; David B\u00fcrger, Ruhr-Universit\u00e4t Bochum, david.buerger@rub.de",
        "Heat treatment": "The specimen was heated under a small preload to test temperature in 2 hours. Thermal expansion and immeidate elastic onload straining were subtracted from curves.",
        "Publication": "P. Wollgramm, D. B\u00fcrger, A.B. Parsa,l K. Neuking, G. Eggeler, The effect of stress, temperature and loading direction on the creep behaviour of Ni-base single crystal superalloy miniature creep specimens, Material at High Temperatures, 33 (2016) 346-360",
        "Experimental preparation": "P. Wollgramm, D. B\u00fcrger, A.B. Parsa,l K. Neuking, G. Eggeler, The effect of stress, temperature and loading direction on the creep behaviour of Ni-base single crystal superalloy miniature creep specimens, Material at High Temperatures, 33 (2016) 346-360",
        "Experimental description": "A.B. Parsa, P. Wollgramm, H. Buck, C. Somsen, A. Kostka, I. Povstugar, P. Choi, D. Raabe, A. Dlouhy, J. M\u00fcller, E. Spiecker, K. Demtr\u00f6der, J. Schreuer, K. Neuking, G. Eggeler, Advanced scale bridging microstructural analysis of single crystal Ni-base superalloys, Advanced Engineering Materials, 17 (2015) 216-230V. Yardley, I. Povstugar, P. Choi, D. Raabe, A.B. Parsa, A. Kostka, C. Somsen, A. Dlouhy, K. Neuking, E.P.George, G. Eggeler, On local phase equilibria and the appearance of nanoparticles in the microstructure of single-crystal Ni-base superalloys, Advanced Engineering materials, 18 (2016) 1556-1567",
        "Rupture time": "1",
        "Temperature": {
            "Value": "950",
            "Unit": "\u00b0C"
        },
        "Stress": {
            "Value": "330",
            "Unit": "MPa"
        },
        "Monocrystal": {
            "Orientation": "001-direction"
        }
    },
    "data": {
        "times": {
            "Value": [
                0,
                7.03,
                12.017,
                33.991,
                53.551,
                181.293,
                2052.027,
                15320.527,
                33116.152,
                54091.589,
                77348.279,
                99305.323,
                118491.624,
                141498.612,
                161692.013,
                176092.18,
                195509.332,
                210485.211,
                225280.699,
                240892.862,
                255293,
                258766.042,
                260782.882,
                262493.031,
                263048.165,
                268614.82,
                270919.908,
                270950.985,
                270972.913,
                270988.495,
                273679.08,
                277493.638,
                278165.171,
                281710.718,
                281731.27,
                281762.224,
                282436.998,
                283597.233,
                284253.054,
                286187.03,
                286218.77,
                286241.388,
                286260.131,
                296181.811,
                302358.106,
                310423.859,
                313394.69,
                315876.247,
                315919.47,
                320236.774,
                328642.241,
                336034.95,
                341693.719,
                348095.012,
                354587.913,
                357842.122,
                363293.938,
                369710.934,
                374960.249,
                379516.437,
                384894.064,
                389656.821,
                393761.509,
                398702.843,
                402903.097,
                407114.696,
                410933.08,
                413915.202,
                420894.348,
                428094.469,
                437872.454,
                446242.464,
                451941.99,
                458685.463,
                466110.599,
                472379.318,
                479624.414,
                485914.316,
                492895.016,
                498924.688,
                502888.326,
                507497.599,
                513303.633,
                517966.24,
                522727.094,
                527477.8,
                531434.95,
                535814.737,
                539553.117,
                543295.504,
                547101.21,
                550495.597,
                553944.141,
                557335.661,
                560005.389,
                563309.961,
                565757.337,
                568582.809,
                571252.387,
                573226.884,
                575685.094,
                577893.394,
                579619.007,
                581625.827,
                583671.144,
                585446.771,
                586884.092,
                588585.712,
                590135.385,
                591592.973,
                "",
                "",
                "",
                "",
                "",
                "",
                "",
                "",
                "",
                "",
                "",
                "",
                "",
                "",
                "",
                "",
                "",
                "",
                "",
                "",
                "",
                "",
                "",
                "",
                "",
                "",
                "",
                "",
                "",
                "",
                "",
                "",
                "",
                "",
                "",
                "",
                "",
                "",
                "",
                "",
                "",
                "",
                "",
                "",
                "",
                "",
                "",
                "",
                "",
                "",
                "",
                "",
                "",
                "",
                "",
                "",
                "",
                "",
                "",
                "",
                "",
                "",
                "",
                "",
                "",
                "",
                "",
                "",
                "",
                "",
                "",
                "",
                "",
                "",
                "",
                "",
                "",
                "",
                "",
                "",
                "",
                "",
                "",
                "",
                "",
                "",
                "",
                "",
                "",
                "",
                "",
                "",
                "",
                "",
                "",
                "",
                "",
                "",
                "",
                "",
                "",
                "",
                ""
            ],
            "Unit": "s"
        },
        "elongation": {
            "Value": [
                0,
                9e-05,
                0.00018,
                0.00031,
                0.0004,
                0.00071,
                0.0015,
                0.00283,
                0.00358,
                0.00424,
                0.00485,
                0.00565,
                0.00604,
                0.0067,
                0.00727,
                0.00775,
                0.00854,
                0.00925,
                0.0099,
                0.01056,
                0.01135,
                0.01174,
                0.01191,
                0.01191,
                0.01205,
                0.01244,
                0.01266,
                0.0127,
                0.01266,
                0.0127,
                0.01305,
                0.01314,
                0.01336,
                0.01366,
                0.01366,
                0.01362,
                0.01375,
                0.01375,
                0.01392,
                0.01418,
                0.01418,
                0.01423,
                0.01418,
                0.01536,
                0.01584,
                0.01697,
                0.01736,
                0.01775,
                0.01775,
                0.01849,
                0.01984,
                0.02105,
                0.02205,
                0.0233,
                0.02425,
                0.02524,
                0.02645,
                0.02787,
                0.02916,
                0.03023,
                0.03156,
                0.03302,
                0.03417,
                0.03558,
                0.03686,
                0.03788,
                0.03937,
                0.04018,
                0.04213,
                0.0456,
                0.04957,
                0.05289,
                0.05548,
                0.05853,
                0.06228,
                0.0661,
                0.07023,
                0.07406,
                0.07832,
                0.08207,
                0.0848,
                0.08817,
                0.09277,
                0.09675,
                0.10076,
                0.10519,
                0.10892,
                0.1134,
                0.11718,
                0.12126,
                0.12552,
                0.12961,
                0.13387,
                0.13847,
                0.14212,
                0.14675,
                0.15049,
                0.15497,
                0.15943,
                0.16296,
                0.16735,
                0.17161,
                0.1751,
                0.17951,
                0.18382,
                0.18805,
                0.1916,
                0.19597,
                0.20018,
                0.20437,
                "",
                "",
                "",
                "",
                "",
                "",
                "",
                "",
                "",
                "",
                "",
                "",
                "",
                "",
                "",
                "",
                "",
                "",
                "",
                "",
                "",
                "",
                "",
                "",
                "",
                "",
                "",
                "",
                "",
                "",
                "",
                "",
                "",
                "",
                "",
                "",
                "",
                "",
                "",
                "",
                "",
                "",
                "",
                "",
                "",
                "",
                "",
                "",
                "",
                "",
                "",
                "",
                "",
                "",
                "",
                "",
                "",
                "",
                "",
                "",
                "",
                "",
                "",
                "",
                "",
                "",
                "",
                "",
                "",
                "",
                "",
                "",
                "",
                "",
                "",
                "",
                "",
                "",
                "",
                "",
                "",
                "",
                "",
                "",
                "",
                "",
                "",
                "",
                "",
                "",
                "",
                "",
                "",
                "",
                "",
                "",
                "",
                "",
                "",
                "",
                "",
                "",
                ""
            ],
            "Unit": "mm"
        }
    }
}

File: demonstrator_validation/data/SFB-TR103-Creep-data/001-direction_T=980_S=300.json
{
    "metadata": {
        "TITLE": "TENSILE CREEP DATA OF ALLOY ERBO 1; TEMPERATURE RANGE: 720-1080\u00b0C; STRESS RANGE: 140-850MPa; TENSILE DIRECTIONS: [001], [110] AND [111]",
        "Licence": "OWNER OF SX TENSILE CREEP DATA (TO BE CONTACTED FOR USE OF DATA, OWNERS MUST BE ADDED TO AUTHOR LIST WHEN DATA ARE USED):Gunther Eggeler, Ruhr-Universit\u00e4t Bochum, gunther.eggeler@rub.de; David B\u00fcrger, Ruhr-Universit\u00e4t Bochum, david.buerger@rub.de",
        "Heat treatment": "The specimen was heated under a small preload to test temperature in 2 hours. Thermal expansion and immeidate elastic onload straining were subtracted from curves.",
        "Publication": "P. Wollgramm, D. B\u00fcrger, A.B. Parsa,l K. Neuking, G. Eggeler, The effect of stress, temperature and loading direction on the creep behaviour of Ni-base single crystal superalloy miniature creep specimens, Material at High Temperatures, 33 (2016) 346-360",
        "Experimental preparation": "P. Wollgramm, D. B\u00fcrger, A.B. Parsa,l K. Neuking, G. Eggeler, The effect of stress, temperature and loading direction on the creep behaviour of Ni-base single crystal superalloy miniature creep specimens, Material at High Temperatures, 33 (2016) 346-360",
        "Experimental description": "A.B. Parsa, P. Wollgramm, H. Buck, C. Somsen, A. Kostka, I. Povstugar, P. Choi, D. Raabe, A. Dlouhy, J. M\u00fcller, E. Spiecker, K. Demtr\u00f6der, J. Schreuer, K. Neuking, G. Eggeler, Advanced scale bridging microstructural analysis of single crystal Ni-base superalloys, Advanced Engineering Materials, 17 (2015) 216-230V. Yardley, I. Povstugar, P. Choi, D. Raabe, A.B. Parsa, A. Kostka, C. Somsen, A. Dlouhy, K. Neuking, E.P.George, G. Eggeler, On local phase equilibria and the appearance of nanoparticles in the microstructure of single-crystal Ni-base superalloys, Advanced Engineering materials, 18 (2016) 1556-1567",
        "Rupture time": "1",
        "Temperature": {
            "Value": "980",
            "Unit": "\u00b0C"
        },
        "Stress": {
            "Value": "300",
            "Unit": "MPa"
        },
        "Monocrystal": {
            "Orientation": "001-direction"
        }
    },
    "data": {
        "times": {
            "Value": [
                0,
                2.455,
                6.956,
                11.458,
                37.554,
                117.638,
                581.753,
                3795.017,
                11582.802,
                25418.317,
                39818.451,
                57996.251,
                75818.752,
                90513.862,
                106726.319,
                126219.256,
                140619.468,
                153473.276,
                163558.205,
                173424.977,
                181692.754,
                188667.878,
                195289.151,
                201053.273,
                206713.411,
                211967.362,
                216406.642,
                220377.996,
                225368.711,
                229102.882,
                233246.565,
                236750.844,
                240536.706,
                243827.24,
                246894.918,
                249646.399,
                253116.584,
                255820.571,
                258529.284,
                261467.491,
                263843.777,
                266505.487,
                269197.648,
                271275.008,
                273761.177,
                276162.059,
                278194.605,
                281750.596,
                285504.574,
                289839.11,
                293209.049,
                297331.132,
                300636.357,
                304163.578,
                307083.524,
                310538.698,
                313421.067,
                316427.947,
                319425.659,
                321760.769,
                324502.504,
                327167.161,
                329301.542,
                331777.374,
                334115.58,
                336021.809,
                338219.838,
                340427.944,
                342221.306,
                344143.828,
                346097.162,
                347981.263,
                349509.191,
                351314.493,
                352962.003,
                354637.293,
                356203.857,
                357413.491,
                358916.355,
                360332.985,
                361727.291,
                363014.232,
                364098.129,
                365334.194,
                366501.64,
                367698.514,
                368803.331,
                369956.212,
                370972.967,
                371810.079,
                372788.936,
                373764.024,
                374739.286,
                375614.977,
                376452.247,
                377252.269,
                378039.647,
                378680.877,
                379450.275,
                380172.544,
                380883.503,
                381575.309,
                382224.907,
                382857.358,
                383442.027,
                383993.851,
                384576.68,
                385129.539,
                385581.095,
                386087.786,
                386567.14,
                387051.853,
                387489.828,
                387921.367,
                388313.065,
                388682.21,
                389041.185,
                389387.649,
                389704.065,
                389993.851,
                390241.021,
                390476.158,
                390685.911,
                390852.646,
                390979.683,
                391057.639,
                "",
                "",
                "",
                "",
                "",
                "",
                "",
                "",
                "",
                "",
                "",
                "",
                "",
                "",
                "",
                "",
                "",
                "",
                "",
                "",
                "",
                "",
                "",
                "",
                "",
                "",
                "",
                "",
                "",
                "",
                "",
                "",
                "",
                "",
                "",
                "",
                "",
                "",
                "",
                "",
                "",
                "",
                "",
                "",
                "",
                "",
                "",
                "",
                "",
                "",
                "",
                "",
                "",
                "",
                "",
                "",
                "",
                "",
                "",
                "",
                "",
                "",
                "",
                "",
                "",
                "",
                "",
                "",
                "",
                "",
                "",
                "",
                "",
                "",
                "",
                "",
                "",
                "",
                "",
                "",
                "",
                "",
                "",
                "",
                "",
                "",
                ""
            ],
            "Unit": "s"
        },
        "elongation": {
            "Value": [
                0,
                9e-05,
                0.00022,
                0.00031,
                0.00045,
                0.00076,
                0.0012,
                0.002,
                0.00284,
                0.00359,
                0.00425,
                0.00505,
                0.00566,
                0.00624,
                0.00694,
                0.00782,
                0.00866,
                0.00967,
                0.01059,
                0.01178,
                0.01287,
                0.01401,
                0.0151,
                0.01628,
                0.0175,
                0.01872,
                0.01985,
                0.02094,
                0.02237,
                0.0235,
                0.0248,
                0.02597,
                0.02735,
                0.02851,
                0.02972,
                0.03084,
                0.03221,
                0.03342,
                0.03466,
                0.03594,
                0.03714,
                0.03842,
                0.03983,
                0.0409,
                0.04222,
                0.04358,
                0.04468,
                0.0468,
                0.04908,
                0.05191,
                0.05422,
                0.05711,
                0.0595,
                0.06221,
                0.06459,
                0.06745,
                0.06998,
                0.07266,
                0.0755,
                0.07776,
                0.08055,
                0.08337,
                0.08565,
                0.08842,
                0.09118,
                0.09344,
                0.09622,
                0.099,
                0.10137,
                0.10405,
                0.1068,
                0.10951,
                0.11185,
                0.11467,
                0.11731,
                0.11999,
                0.1227,
                0.12482,
                0.12756,
                0.13017,
                0.13281,
                0.13541,
                0.13762,
                0.1402,
                0.14271,
                0.1454,
                0.14792,
                0.15068,
                0.15319,
                0.15524,
                0.15778,
                0.1604,
                0.16304,
                0.1656,
                0.168,
                0.17047,
                0.1729,
                0.17495,
                0.17748,
                0.17996,
                0.18244,
                0.18495,
                0.18742,
                0.18992,
                0.19223,
                0.19457,
                0.19708,
                0.19956,
                0.20166,
                0.20409,
                0.20651,
                0.20907,
                0.21147,
                0.21395,
                0.21631,
                0.2187,
                0.22116,
                0.22361,
                0.22605,
                0.22846,
                0.23075,
                0.2331,
                0.23556,
                0.23787,
                0.24021,
                0.24262,
                "",
                "",
                "",
                "",
                "",
                "",
                "",
                "",
                "",
                "",
                "",
                "",
                "",
                "",
                "",
                "",
                "",
                "",
                "",
                "",
                "",
                "",
                "",
                "",
                "",
                "",
                "",
                "",
                "",
                "",
                "",
                "",
                "",
                "",
                "",
                "",
                "",
                "",
                "",
                "",
                "",
                "",
                "",
                "",
                "",
                "",
                "",
                "",
                "",
                "",
                "",
                "",
                "",
                "",
                "",
                "",
                "",
                "",
                "",
                "",
                "",
                "",
                "",
                "",
                "",
                "",
                "",
                "",
                "",
                "",
                "",
                "",
                "",
                "",
                "",
                "",
                "",
                "",
                "",
                "",
                "",
                "",
                "",
                "",
                "",
                "",
                ""
            ],
            "Unit": "mm"
        }
    }
}

File: demonstrator_validation/data/SFB-TR103-Creep-data/compliant_001-direction_T=720_S=800.json
{"Metadata": {"Test info": {"Bibliographic information": {"Symbol": "", "Unit": "", "Value": ""}, "Test order": {"Test date": {"Value": "MISSING", "Unit": "", "Symbol": ""}, "Test ID": {"Value": "MISSING", "Unit": "", "Symbol": ""}, "Project": {"Value": "SFB/TR103", "Unit": "", "Symbol": ""}, "Operator": {"Value": "MISSING", "Unit": "", "Symbol": ""}}, "Specified test parameters": {"Testing Standard": {"Value": "MISSING", "Unit": "", "Symbol": ""}, "Specified Temperature": {"Value": "720", "Unit": "\u00b0C", "Symbol": "T"}, "Initial stress": {"Value": "800", "Unit": "MPa", "Symbol": "R0"}, "Test type (interrupted/not interrupted)": {"Value": "MISSING", "Unit": "", "Symbol": ""}, "End of experiment (time limit/test piece break/extension limit)": {"Value": "MISSING - Time limit ?", "Unit": "", "Symbol": ""}, "Test force": {"Value": "MISSING", "Unit": "", "Symbol": ""}}}, "Tested material": {"Material and state": {"Material ID": "TR103/BC/ERBO/1A-1-MA0564-2", "Manufacturing: Melting": {"Value": "MISSING", "Unit": "", "Symbol": ""}, "Manufacturing: Casting": {"Value": "MISSING", "Unit": "", "Symbol": ""}, "Manufacturing: Remelting": {"Value": "MISSING", "Unit": "", "Symbol": ""}, "Manufacturing: Atmosphere": {"Value": "MISSING", "Unit": "", "Symbol": ""}, "Manufacturing: Single or polycrystal solidified": {"Value": "MISSING", "Unit": "", "Symbol": ""}, "Manufacturing: Thermomechanical treatment": {"Value": "MISSING", "Unit": "", "Symbol": ""}, "Heat treatment: Atmosphere": {"Value": "MISSING", "Unit": "", "Symbol": ""}, "Ageing applied?": {"Value": "MISSING", "Unit": "", "Symbol": ""}, "Chemical composition, nominal": {"Value": "MISSING", "Unit": "", "Symbol": ""}, "Chemical composition, measured (including precision)": {"Value": "MISSING", "Unit": "", "Symbol": ""}, "Geometry/dimensions of blank": {"Value": "MISSING", "Unit": "", "Symbol": ""}, "Blank: Geometry/Dimensions": "Plate", "Blank: date of supply": "20.10.2011", "Blank: order number": {"Value": "MISSING", "Unit": "", "Symbol": ""}, "Blank: supplier sample ID": {"Value": "MISSING", "Unit": "", "Symbol": ""}, "Microstructure: Heat treatment condition (annealed, hardened, \u2026)": {"Value": "The specimen was heated under a small preload to test temperature in 2 hours. Thermal expansion and immeidate elastic onload straining were subtracted from curves.", "Unit": "", "Symbol": ""}, "Tensile properties at testing temperature available?": {"Value": "MISSING", "Unit": "", "Symbol": ""}, "Proof of syngle crystallinity": {"Value": "MISSING", "Unit": "", "Symbol": ""}, "Single Crystall Orientation ": {"Value": "001-direction", "Unit": "", "Symbol": ""}, "Angle orientation": {"Value": "MISSING", "Unit": "", "Symbol": ""}, "Crack inspection details": {"Value": "MISSING", "Unit": "", "Symbol": ""}, "X-Ray film?": {"Value": "MISSING", "Unit": "", "Symbol": ""}, "Grain Defects mapzos?": {"Value": "MISSING", "Unit": "", "Symbol": ""}}, "Bibliographic information": {"Symbol": "", "Unit": "", "Value": ""}, "same as condition?(Angelika)": {"Condition: Heat treated / as manufactured": {"Symbol": "", "Unit": "", "Value": ""}}, "Test piece": {"Test piece ID": {"Value": "MISSING", "Unit": "", "Symbol": ""}}}, "Testing and measuring equipment": {"Bibliographic information": {"Symbol": "", "Unit": "", "Value": ""}, "Testing machine": {"Testing machine ID": {"Symbol": "", "Unit": "", "Value": ""}, "max. applied force": {"Symbol": "", "Unit": "kN", "Value": ""}, "Data acquisition equipment": {"Symbol": "", "Unit": "", "Value": ""}}, "Temperature control": {"Control via thermocouples on sample/via furnace)": {"Symbol": "", "Unit": "", "Value": ""}, "Thermocouple: type": {"Symbol": "", "Unit": "", "Value": ""}, "Thermocouple: quantity": {"Symbol": "", "Unit": "", "Value": ""}, "Equipment ID - thermocouple(s)": {"Symbol": "", "Unit": "", "Value": ""}, "Measurement Amplifier": {"Symbol": "", "Unit": "", "Value": ""}, "Equipment ID - Measurement Amplifier": {"Symbol": "", "Unit": "", "Value": ""}}, "Extensometer": {"Extensometer model information": {"Symbol": "", "Unit": "", "Value": ""}, "Equipment ID - Extensometer": {"Symbol": "", "Unit": "", "Value": ""}, "Nominal gauge length": {"Symbol": "", "Unit": "", "Value": ""}, "Extension range - Upper limit": {"Symbol": "", "Unit": "%", "Value": ""}, "Extension range - Lower limit": {"Symbol": "", "Unit": "%", "Value": ""}}}}, "Primary data": {"Test results": {"Bibliographic information": {"Symbol": "", "Unit": "", "Value": ""}, "State at test start": {"Min. test piece diameter at room temperature": {"Symbol": "", "Unit": "mm", "Value": ""}, "Original gauge length": {"Symbol": "Lo", "Unit": "mm", "Value": ""}, "Reference length for calculation of percentage elongations": {"Symbol": "Lr (Lo)", "Unit": "mm", "Value": ""}, "Extensometer gauge length": {"Symbol": "Le", "Unit": "mm", "Value": ""}, "Reference length for calculation of percentage extensions": {"Symbol": "Lr (Le)", "Unit": "mm", "Value": ""}}, "Test sequence": {"Elapsed time from end of loading": {"Value": "MISSING", "Unit": "", "Symbol": ""}, "Test duration": {"Value": "MISSING", "Unit": "", "Symbol": ""}, "Extension": {"Value": "MISSING", "Unit": "", "Symbol": ""}}, "State at end of test ": {"Creep rupture time": {"Symbol": "tu", "Unit": "h", "Value": ""}, "Position of the fracture (when outside of central two thirds of the parallel length)": {"Symbol": "", "Unit": "", "Value": ""}, "Final gauge length after fracture": {"Symbol": "Lu", "Unit": "mm", "Value": ""}}, "raw_elongations": {"Value": [0.0, 8e-05, 0.00013, 0.00017, 0.00047, 0.00069, 0.00082, 0.00091, 0.00104, 0.00117, 0.0013, 0.00139, 0.00156, 0.00169, 0.00265, 0.00391, 0.00512, 0.00646, 0.00784, 0.00927, 0.01043, 0.01172, 0.01314, 0.01452, 0.01593, 0.01709, 0.01854, 0.01987, 0.02089, 0.0223, 0.02362, 0.02476, 0.02604, 0.0271, 0.02845, 0.02938, 0.0304, 0.03145, 0.03263, 0.03352, 0.03453, 0.03545, 0.03616, 0.037, 0.03776, 0.03843, 0.03918, 0.03989, 0.04061, 0.04115, 0.04178, 0.04244, 0.04299, 0.04399, 0.04494, 0.04594, 0.04694, 0.04731, 0.04827, 0.04918, 0.05001, 0.0508, 0.05228, 0.05307, 0.05402, 0.05521, 0.05595, 0.05719, 0.0583, 0.059, 0.06019, 0.06088, 0.06199, 0.06305, 0.06407, 0.06513, 0.06623, 0.06721, 0.0679, 0.06896, 0.06998, 0.07099, 0.072, 0.0731, 0.07407, 0.0752, 0.07621, 0.07693, 0.07794, 0.07903, 0.07971], "Unit": "mm", "Symbol": "$\\Delta L$"}, "raw_times": {"Value": [0.0, 16.445, 23.74, 41.178, 568.488, 1200.394, 1889.352, 2489.747, 3090.043, 3810.513, 4410.791, 5011.242, 5611.502, 6211.894, 9427.087, 12325.859, 14307.497, 16144.937, 17855.917, 19527.281, 20875.866, 22416.095, 24062.391, 25753.856, 27632.135, 29278.333, 31422.769, 33590.501, 35532.16, 38295.686, 41372.497, 44242.967, 47909.031, 51541.807, 56677.619, 60777.668, 66059.676, 72741.218, 81305.842, 89010.507, 99978.735, 111017.797, 121578.955, 134816.178, 149340.42, 164779.324, 182260.275, 200779.71, 222379.791, 239857.44, 262406.619, 286879.27, 308780.674, 352238.857, 402381.801, 455906.732, 509680.552, 532574.894, 589583.664, 647159.806, 704378.376, 760705.083, 870386.166, 932678.487, 1014387.391, 1115188.258, 1182578.612, 1283167.143, 1386551.957, 1453591.494, 1561592.585, 1626393.314, 1727194.182, 1831097.363, 1928795.97, 2029596.973, 2137597.865, 2238398.738, 2310399.485, 2416462.999, 2519201.569, 2627202.725, 2735203.972, 2843205.028, 2944005.971, 3052006.874, 3152807.734, 3224808.413, 3325609.393, 3430392.681, 3498410.892], "Unit": "s", "Symbol": "t"}}}, "Secondary data": {"Test results": {"Test sequence": {"Corrected measured temperature": {"Symbol": "Tc", "Unit": "\u2103", "Value": ""}, "Loading rate": {"Symbol": "", "Unit": "MPa/s", "Value": ""}, "Unloading rate": {"Symbol": "", "Unit": "MPa/s", "Value": ""}, "Heating speed": {"Symbol": "", "Unit": "\u2103/s", "Value": ""}, "Cooling speed": {"Symbol": "", "Unit": "\u2103/s", "Value": ""}}, "Elongation and extension": {"Percentage extension": {"Symbol": "e", "Unit": "%", "Value": ""}, "Percentage elongation": {"Symbol": "A", "Unit": "%", "Value": ""}, "Percentage elongation after creep fracture": {"Symbol": "Au", "Unit": "%", "Value": ""}, "Percentage total extension": {"Symbol": "et", "Unit": "%", "Value": ""}, "Percentage initial total extension": {"Symbol": "eti", "Unit": "%", "Value": ""}, "Percentage elastic extension": {"Symbol": "ee", "Unit": "%", "Value": ""}, "Percentage initial plastic extension": {"Symbol": "ei", "Unit": "%", "Value": ""}, "Percentage plastic extension": {"Symbol": "ep", "Unit": "%", "Value": ""}, "Percentage creep extension": {"Symbol": "ef", "Unit": "%", "Value": ""}}}}}
